Repository: boneinis/ROX4D

File: docs/hardox-450-vs-500-tuf.md
# Upgrading from Hardox® 450 to Hardox® 500 Tuf

**SSAB TECHSUPPORT #65**

Step up to the next level in wear plate performance by upgrading your products from Hardox® 450 to Hardox® 500 Tuf. You can use a thinner material to increase the load capacity and still have the same outstanding service life. Or stay with the same thickness and increase service life by up to 40%.

## Mechanical Properties Comparison

| Property | Hardox® 500 Tuf | Hardox® 450 |
|----------|-----------------|-------------|
| **Hardness** | 475-505 HBW | 425-475 HBW |
| **Yield strength*** | 1370 MPa (199 ksi) | 1250 MPa (181 ksi) |
| **Tensile strength*** | 1600 MPa (232 ksi) | 1400 MPa (203 ksi) |
| **Elongation A5*** | 10% | 10% |
| **Impact toughness at -40 °C (-40 °F)*** | 50 J (37 ft-lb)** | 50 J (37 ft-lb) |

*Typical value for 20 mm (0.787") plate thickness.
**Guaranteed impact resistance for Hardox® 500 Tuf is 27 J (20 ft-lb) at -20 °C (-4 °F).

## Material Availability

| Material | Thickness range mm (in.) | Maximum width mm (in.) |
|----------|--------------------------|------------------------|
| Hardox® 500 Tuf sheet | 3-6.5 (0.118-0.256) | 1600 (63) |
| Hardox® 500 Tuf plate | 4-38.1 (0.157-1.5) | 3350 (132) |
| Hardox® 450 sheet | 2-8 (0.079-0.315) | 1650 (65) |
| Hardox® 450 plate | 3.2-160 (0.126-6.299) | 3350 (132) |

*The data in these tables may be subject to change without notice. Please download the latest version of the respective Hardox® wear plate product data sheet at www.ssab.com.*

---

## Upgrading Benefits with Hardox® 500 Tuf

### 40% LONGER WEAR LIFE

Hardox® 500 Tuf adds around 50 HBW of hardness compared to Hardox® 450. Case studies show that the extra hardness can deliver up to 40% longer wear life, and even more in some applications. This naturally makes a dumper body, container, mining tray, excavator bucket or any other wear-affected equipment more cost-effective.

**Examples of increased wear life by upgrading from Hardox® 450 to Hardox® 500 Tuf for different materials and sliding wear** (according to Hardox® WearCalc™):

| Material | Wear Life Increase |
|----------|-------------------|
| Basalt | 38% |
| Granite | 40% |
| Steel scrap | 27% |

### THINNER MAKES LIGHTER

You can use thinner wear steel when designing with Hardox® 500 Tuf instead of Hardox® 450, with the same or better service life. Thinner steel means lighter structures that can take more payload and increase your profitability.

**A 5 mm (0.197") plate of Hardox® 500 Tuf is 17% lighter than a 6 mm (0.236") plate of Hardox® 450.**

New design solutions naturally need to take buckling, deflection and fatigue strength into consideration.

### IMPROVED DENT RESISTANCE

Higher hardness equals higher yield strength. This in turn translates into higher dent resistance. Upgrading from Hardox® 450 to Hardox® 500 Tuf improves the dent resistance as shown in testing.

**Test Method:** A 300 kg (661 lbs.) weight is dropped from 2.8 m (9.2 ft.) onto a 600 x 600 mm (23 x 23") test plate.

**Results from impact drop tests:**

| Thickness [mm] | Dent Depth [mm] |
|----------------|-----------------|
| Hardox® 500 Tuf plates | 10-15% less dent depth |
| Hardox® 450 plates | Baseline comparison |

---

## Hardox® 500 Tuf in the Workshop

### WELDING

Hardox® 500 Tuf can be welded with all conventional arc welding methods for ordinary and high-strength steel. Use welding consumables with a yield strength of max. 500 MPa (72 ksi) and a sufficiently low hydrogen content of max. 5ml/100 g of weld metal.

#### Suitable Welding Consumables

Welding materials with these properties reduce residual stress levels in the joint and its sensitivity to cold cracking:

- **All solid wires** applied at MAG (GMAW) and TIG welding
- **MAG welding with flux cored wires (FCAW):** Certain types
- **MAG welding with metal cored wires (MCAW):** Certain types
- **SAW:** Basic types of fluxes in combination with solid wires

More detailed information regarding the hydrogen content of a certain brand can be attained from its manufacturer. SSAB provides examples of suitable welding consumables - contact techsupport@ssab.com.

#### Preheating Requirements

**Hardox® 500 Tuf** - Using heat input of 1.7 kJ/mm (43.2 kJ/inch) and weld metal hydrogen content of max. 5 ml/100 g:

| Single plate thickness mm (in.) | Preheat Temperature °C (°F) |
|--------------------------------|----------------------------|
| < 16 (0.630) | Room temperature* |
| 16.1-25.4 (0.6339-1.5) | 75 (167) |
| 25.5-35.0 (1.004-1.375) | 125 (257) |
| < 35.1 (1.382) | 150 (302) |

**Hardox® 450** - Using heat input of 1.7 kJ/mm (43.2 kJ/inch) and weld metal hydrogen content of max. 5 ml/100 g:

| Single plate thickness mm (in.) | Preheat Temperature °C (°F) |
|--------------------------------|----------------------------|
| < 25 (0.984) | Room temperature* |
| 25-39.9 (0.984-1.571) | 125 (257) |

*Room temperature (approx. 20°C/ 68°F).

**Important Notes:**
- For heat inputs between 1.0-1.69 kJ/mm (25.4-42.9 kJ/inch), the min. preheat temperature is raised by 25 °C (77 °F) in comparison to the values in the tables, except when no preheating is required.
- For heat inputs below 1.0 kJ/mm (25.4 kJ/inch) the preheating temperatures can be calculated by SSAB's software WeldCalc. A user license can be obtained through www.ssab.com, or by contacting SSAB.
- Preheating can be avoided by welding with austenitic stainless consumables according to type AWS 307 or AWS 309. Hydrogen content is not relevant when welding with stainless consumables.

---

### CUTTING

Oxy-fuel, plasma, laser and abrasive water jet (AWJ) are all suitable methods for cutting Hardox® wear plate.

#### Cutting Recommendations

| Grade | Plate thickness mm (in.) | Minimum preheating temp. °C (°F) | Max. allowable temp. °C (°F)* |
|-------|-------------------------|----------------------------------|------------------------------|
| Hardox® 500 Tuf | ≤ 38.1 (1.5) | No preheating | 225 (437) |
| Hardox® 450 | < 40 (1.576) | No preheating | 225 (437) |

*Maximum allowable temperature is the temperature which must not be exceeded by preheating or cutting, or a combination of these two processes, otherwise the hardness of the cut part will be reduced.

#### Maximum Cutting Speed (without preheating)

| Grade | Max. plate thickness mm (in.) | Cutting Speed |
|-------|------------------------------|---------------|
| Hardox® 500 Tuf | ≤ 25.4 (1) | No restriction** |
| Hardox® 450 | < 40 (1.576) | No restriction** |

**Please follow recommendations from the cutting equipment manufacturer.

**Note:** Preheating is not required as long as the ambient temperature is above 20°C (68°F).

---

### BENDING

#### Minimum Tool Radius and Die Opening Width

When the bend line is perpendicular or parallel to the rolling direction:

| Material | Thickness (t) mm (in.) | Transverse to rolling direction minimum R / t | Along rolling direction minimum R / t | Die opening width (W) minimum W / t |
|----------|------------------------|-----------------------------------------------|--------------------------------------|-------------------------------------|
| **Plate** (Both grades) | t < 8 (0.315) | 3.0 | 3.5 | 12 |
| | 8 (0.315) ≤ t < 20 (0.787) | 3.5 | 4.5 | 14 |
| | t ≥ 20 (0.787) | 4.5 | 5.0 | 16 |
| **Sheet** (Both grades) | 3 (0.118) ≤ t < 4 (0.157) | 3.0 | 4.0 | 12 |
| | 4 (0.157) ≤ t ≤ 6 (0.236) | 3.0 | 3.5 | 12 |

#### SSAB Bending Formula©

To estimate the force needed during bending, all factors should be considered: bending length, plate thickness, die width, tensile strength, and the changing moment arm during bending. The peak load is assumed to be reached at a bend opening angle of 120° with normal friction (no lubrication). **Trial tests are always recommended.**

**Formula:**
```
P = (b × t² × Rm) / ((W - Rd - Rp) × 9,800)
```

Where:
- **P** = Bending force, tonnes (metric)
- **t** = Plate thickness, mm
- **W** = Die width, mm
- **b** = Bend length, mm
- **Rm** = Tensile strength, MPa
- **Rd** = Die entry radius, mm
- **Rp** = Punch radius, mm

**Important Notes:**
- Since the tensile strength is higher for Hardox® 500 Tuf, the required bending force is about **14% higher** than for a Hardox® 450 plate of the same thickness.
- A Hardox® 500 Tuf plate that is **6% thinner** than a Hardox® 450 plate is bent with the same force.
- A **5 mm (0.197") plate of Hardox® 500 Tuf requires a lower bending force** than a 6 mm (0.236") Hardox® 450 plate.

The SSAB Bending Formula© is verified by tests for 90° bends.

---

### DRILLING

**General Recommendation:** Use as short a drill as possible when drilling with indexable inserts. The recommendations are for 2xØ.

#### Drill HSS-8% Co

| Drill Ø mm | Parameter | Hardox® 500 Tuf | Hardox® 450 |
|------------|-----------|-----------------|-------------|
| All sizes | Vc [m/min] | 3-5 | 5-7 |
| 10 | fn [mm/rev] | 0.08 | 0.10 |
| 15 | fn [mm/rev] | 0.12 | 0.15 |
| 20 | fn [mm/rev] | 0.16 | 0.20 |
| 25 | fn [mm/rev] | 0.20 | 0.25 |
| 30 | fn [mm/rev] | 0.24 | 0.30 |

#### Drill Indexable Inserts

| Drill Ø mm | Parameter | Hardox® 500 Tuf | Hardox® 450 |
|------------|-----------|-----------------|-------------|
| All sizes | Vc [m/min] | 40-70 | 50-90 |
| 12.0-20.0 | fn [mm/rev] Min-max | 0.04-0.08 | 0.04-0.10 |
| 20.01-30.0 | fn [mm/rev] Min-max | 0.04-0.10 | 0.06-0.12 |
| 30.01-44.0 | fn [mm/rev] Min-max | 0.06-0.12 | 0.06-0.14 |
| 44.01-63.5 | fn [mm/rev] Min-max | 0.08-0.14 | 0.08-0.16 |

#### Drill Exchangeable Drill Head

| Drill Ø mm | Parameter | Hardox® 500 Tuf | Hardox® 450 |
|------------|-----------|-----------------|-------------|
| All sizes | Vc [m/min] | 35-50 | 40-60 |
| 7.5-12.0 | fn [mm/rev] Min-max | 0.06-0.10 | 0.07-0.11 |
| 12.01-20.0 | fn [mm/rev] Min-max | 0.10-0.14 | 0.11-0.15 |
| 20.01-25.0 | fn [mm/rev] Min-max | 0.14-0.18 | 0.15-0.20 |
| 25.01-33.0 | fn [mm/rev] Min-max | 0.18-0.24 | 0.20-0.28 |

#### Drill Solid Cemented Carbide

| Drill Ø mm | Parameter | Hardox® 500 Tuf | Hardox® 450 |
|------------|-----------|-----------------|-------------|
| All sizes | Vc [m/min] | 35-50 | 40-60 |
| 3.0-5.0 | fn [mm/rev] Min-max | 0.03-0.05 | 0.03-0.05 |
| 5.01-10.0 | fn [mm/rev] Min-max | 0.05-0.10 | 0.05-0.11 |
| 10.01-15.0 | fn [mm/rev] Min-max | 0.10-0.14 | 0.11-0.15 |
| 15.01-20.0 | fn [mm/rev] Min-max | 0.14-0.18 | 0.15-0.20 |

---

## Customer Support

For more information about the benefits of upgrading from Hardox® 450 to Hardox® 500 Tuf, please contact your local SSAB sales representative. You will find contacts for all markets at www.ssab.com

**Technical Support Email:** techsupport@ssab.com

---

## About SSAB

SSAB is a Nordic and US-based steel company that builds a stronger, lighter and more sustainable world through value added steel products and services. Working with our partners, SSAB has developed SSAB Fossil-free™ steel and plans to reinvent the value chain from the mine to the end customer, largely eliminating carbon dioxide emissions from our own operations. SSAB Zero™, a largely carbon emission-free steel based on recycled steel, further strengthens SSAB's leadership position and our comprehensive, sustainable offering independent of the raw material.

SSAB has employees in over 50 countries and production facilities in Sweden, Finland and the US. SSAB is listed on Nasdaq Stockholm and has a secondary listing on Nasdaq Helsinki.

**Website:** www.ssab.com
**Social Media:** Facebook, Instagram, LinkedIn, X and YouTube

**Contact:**
```
SSAB
SE-613 80 Oxelösund
Sweden
T +46 155 25 40 00
F +46 155 25 40 73
contact@ssab.com
hardox.com
```

---

## Disclaimer

Hardox® is a trademark of the SSAB group of companies.

The information contained in this document is provided only as general information. SSAB AB accepts no responsibility for the suitability or appropriateness of any application. It is the user's responsibility to independently determine suitability of all products, and or applications, and to test and verify the same. The information provided by SSAB AB hereunder is provided "as is, where is" and with all faults, and the entire risk associated with such information is with the user.

**Copyright © 2024 SSAB AB. All rights reserved.**

---

*Document Reference: 932-en-Techsupport 65- V4-2025- AplusM-Confetti-Sörmlands Service & Event*
